Repository: HerzainR/Superconductivity-through-interpretable-ML

# Describing-superconductivity-through-interpretable-AI

## Description
This repository contains the data analysis and visualization for the modeling of the critical temperature of conventional superconductors using the SISSO (Sure Independence Screening and Sparsifying Operator) artificial intelligence approach. It is intended to support the reproducibility of the results presented in the associated study.

## Repository structure 
The repository contains different folders with particular pieces of information. These are the following

1. Dataset: The data.csv file in this folder is the data used as input for all the SISSO studies. 
2. SISSO_raw_data: This folder has all the SISSO runs used for our Cross-Validation studies, and the tuning of the hyperparameters Rung and model dimension (1-5). 
3. Data_analysis: Here, the Jupiter Notebook superconductivity_SISSO.ipynb allows the reproduction of the main results presented in the main manuscript.

File: 2_SISSO_raw_data/2_operation_parametric/add_mult_r1/full_dataset/models/train_dim_4_model_3.dat
# c0 + a0 * (|std_EA - wtd_mean_EA|) + a1 * (range_at_rad + 8.279476e-03*wtd_mean_at_mass) + a2 * cbrt(lambda) + a3 * (w_log / wtd_mean_at_mass)
# Property Label: $Tc_{exp}$; Unit of the Property: K
# RMSE: 3.32819495686335; Max AE: 11.8059734331253
# Coefficients
# Task   a0                      a1                      a2                      a3                      c0
# all ,  6.604527705182623e+00,  5.402608203268224e+00,  1.033745616926818e+01,  7.098960595226621e-01, -1.665367825975844e+01, 
# Feature Rung, Units, and Expressions
# 0;  1; eV;                                               30|27|abd; (|std_EA - wtd_mean_EA|); $\left(\left|std_{EA} - wtd_{mean, EA}\right|\right)$; abs(std_EA - wtd_mean_EA); abs(newdata$std_EA - newdata$wtd_mean_EA); std_EA,wtd_mean_EA
# 1;  1; AA;                                               16|9|add:8.2794761166563e-03,0.0000000000000e+00; (range_at_rad + 8.279476e-03*wtd_mean_at_mass); $\left(range_{at, rad} + 0.00828wtd_{mean, at, mass}\right)$; (range_at_rad + (8.279476e-03.*wtd_mean_at_mass)); (newdata$range_at_rad + (8.279476e-03*newdata$wtd_mean_at_mass)); range_at_rad,wtd_mean_at_mass
# 2;  1; Unitless;                                         5|cbrt; cbrt(lambda); $\left(\sqrt[3]{ lambda }\right)$; nthroot(lambda, 3); nthroot(newdata$lambda, 3); lambda
# 3;  1; K * g^-1 * mol;                                   4|9|div; (w_log / wtd_mean_at_mass); $\left(\frac{ w_{log} }{ wtd_{mean, at, mass} } \right)$; (w_log ./ wtd_mean_at_mass); (newdata$w_log / newdata$wtd_mean_at_mass); w_log,wtd_mean_at_mass
# Number of Samples Per Task
# Task, n_samples               
# all , 57                    

# Sample ID , Property Value        ,  Property Value (EST) ,  Feature 0 Value      ,  Feature 1 Value      ,  Feature 2 Value      ,  Feature 3 Value      
Rh1V3       ,  1.900000000000000e-01,  6.429020543400775e-01,  3.720000000000001e-01,  6.393276068281264e-01,  7.767805056618703e-01,  4.727065264145779e+00
B1Mo1       ,  2.500000000000000e-01,  4.344544783666146e+00,  2.770000000000000e-01,  1.141941876154878e+00,  8.040420429653392e-01,  6.603156731237589e+00
Cr3Ir1      ,  2.560000000000000e-01,  3.093039099918139e+00,  4.413000000000000e-01,  7.407391592738792e-01,  1.153148273142648e+00,  1.281308837432640e+00
Al1Os1      ,  3.900000000000000e-01,  1.969474327310477e+00,  4.409999999999999e-01,  1.129199127230347e+00,  8.180779890690784e-01,  1.624308278195087e+00
Al1Mo3      ,  5.800000000000000e-01,  1.943622144379884e+00,  5.173000000000000e-01,  9.816601782421694e-01,  6.969939118202801e-01,  3.764084672567811e+00
Sb1V3       ,  6.500000000000000e-01,  8.703996308923254e-01,  3.888000000000000e-01,  7.083537454515975e-01,  9.364085074913270e-01,  2.041422600846953e+00
Nb3Os1      ,  6.633333330000000e-01,  5.012914095621416e+00,  8.412999999999999e-01,  1.170663425331265e+00,  8.349603767636989e-01,  1.625873335533998e+00
Ti1O1       ,  7.200000000000000e-01,  7.694787836542266e+00,  7.900000000000007e-02,  1.204390166728408e+00,  4.987971084244104e-01,  1.713429283629577e+01
Ga1Mo3      ,  7.600000000000000e-01,  1.612470976278109e+00,  4.115000000000000e-01,  1.060129692339088e+00,  7.418676950890964e-01,  3.031283105109667e+00
B2Ru1       ,  8.000000000000000e-01,  3.380786049817492e+00,  1.481999999999999e-01,  9.585808963145411e-01,  7.199048228099766e-01,  9.064498459431702e+00
La1Se1      ,  1.020000000000000e+00,  4.385273888031072e+00,  5.000000000000000e-01,  1.771951225091523e+00,  7.164147904006603e-01,  1.067231696503155e+00
Al1Nb1Ni2   ,  1.075000000000000e+00,  3.542416771428824e+00,  6.162000000000000e-01,  9.211277599210979e-01,  8.978136229592979e-01,  2.632475087957086e+00
Co1Si2      ,  1.306666667000000e+00,  4.498842526148501e+00,  7.817000000000000e-01,  4.676702514343142e-01,  6.896434480765461e-01,  8.922381438892421e+00
Nb1O1       ,  1.380000000000000e+00,  9.163292257677160e+00,  8.930000000000000e-01,  1.430841485032672e+00,  7.729498362782933e-01,  5.914269028830421e+00
Cr1         ,  1.550000000000000e+00,  2.845615783819783e+00,  6.660000000000000e-01,  4.305004681092707e-01,  7.659686989416105e-01,  6.841403489877125e+00
Hg2Na1      ,  1.620000000000000e+00,  1.194432116371057e+00,  9.130000000000002e-02,  1.510645891452981e+00,  8.507260232928537e-01,  4.075894344277194e-01
Ga2Y1       ,  1.680000000000000e+00,  3.489477644295317e+00,  2.988000000000000e-01,  1.310211367414360e+00,  1.053097429768361e+00,  2.885152258422198e-01
Be2Nb1      ,  2.150000000000000e+00,  3.906508631935227e+00,  1.488000000000000e-01,  9.867545901221145e-01,  7.751196485406114e-01,  8.781031039136304e+00
Ge1Mo3      ,  2.179200000000000e+00,  3.246066243271891e+00,  5.950000000000000e-01,  1.086146387633062e+00,  7.668766490569060e-01,  3.063086995117621e+00
B1Hf1       ,  3.100000000000000e+00,  2.764673811340692e+00,  0.000000000000000e+00,  1.693619296537049e+00,  7.374197940162812e-01,  3.726384633265009e+00
B1Zr1       ,  3.100000000000000e+00,  5.968907111198364e+00,  2.770000000000000e-01,  1.332369194615103e+00,  7.596096795367725e-01,  8.089114752812952e+00
C1In1Ti2    ,  3.100000000000000e+00,  9.305097297283363e-01,  8.370000000000000e-02,  1.330677502659259e+00,  6.383322463757840e-01,  4.569018473820517e+00
Pt0.25V0.75 ,  3.102500000000000e+00,  2.305703899605414e+00,  1.243000000000000e-01,  1.280124822146023e+00,  9.308636521788708e-01,  2.253378188051798e+00
Sn1         ,  3.740729412000000e+00,  3.775847438006620e+00,  1.200000000000000e+00,  9.828566098082648e-01,  6.333025531362916e-01,  9.119164350096876e-01
B1Ta1       ,  4.000000000000000e+00,  3.346930081097545e+00,  2.770000000000000e-01,  1.653810503689041e+00,  6.113577210992747e-01,  4.108179342469354e+00
Sn1V3       ,  4.462500000000000e+00,  2.595713636034926e+00,  3.563000000000000e-01,  7.020406449126471e-01,  1.212417360719122e+00,  8.029862882934906e-01
B2Nb1       ,  4.597500000000000e+00,  6.270689567528724e+00,  1.743000000000000e-01,  1.116050785905896e+00,  8.879885559762081e-01,  9.246523702741220e+00
Al1Si1Sr1   ,  4.750000000000000e+00,  1.329039677839987e+00,  3.100000000000003e-02,  1.233792582798463e+00,  8.600198300817800e-01,  3.129841787122208e+00
Fe1Li1P1    ,  4.965000000000000e+00,  1.562249879492753e+00,  2.588000000000000e-01,  5.087526714405766e-01,  5.780992075174383e-01,  1.096218198340602e+01
Ga1Si1Sr1   ,  5.000000000000000e+00,  6.421806717128598e+00,  3.320000000000001e-02,  1.351751934927689e+00,  1.474533032299759e+00,  4.371174750888615e-01
Os0.5V0.5   ,  5.150000000000000e+00,  4.203747958688901e+00,  5.250000000000000e-01,  1.088387251107889e+00,  1.009868950091427e+00,  1.507887330017299e+00
Ir1Ti3      ,  5.185000000000000e+00,  3.750772605722903e+00,  2.925000000000000e-01,  8.850992776358182e-01,  1.276868975007164e+00,  6.919390860525643e-01
Ir1Mo1      ,  5.325000000000000e+00,  4.494019480880015e+00,  7.460000000000000e-01,  1.322935897054242e+00,  7.691935110159150e-01,  1.580388455305431e+00
La1         ,  5.343000000000000e+00,  8.383288441899236e+00,  5.000000000000000e-01,  1.150064769722196e+00,  1.488128515319332e+00,  1.942399688997196e-01
N1Ti1       ,  5.387500000000000e+00,  7.388833861303850e+00,  0.000000000000000e+00,  1.146141324673383e+00,  8.860821770853083e-01,  1.224196671288978e+01
B6Y1        ,  5.692857143000000e+00,  5.894014869572682e+00,  2.663000000000000e-01,  1.241842961897733e+00,  8.641908300479846e-01,  7.249204347291593e+00
Nb1S2       ,  5.821818182000000e+00,  7.496100170663679e+00,  1.090300000000000e+00,  1.023360199159964e+00,  6.802651791584350e-01,  6.180955838101697e+00
Ge1V3       ,  6.680000000000000e+00,  4.280183281610092e+00,  3.188000000000000e-01,  7.966610800487669e-01,  1.282871969237339e+00,  1.778651470097723e+00
Sn1Ta3      ,  6.692500000000000e+00,  7.680696124609231e+00,  1.025000000000000e-01,  1.679329307771992e+00,  1.398365439260918e+00,  1.818724892435020e-01
Al1Ge1Sr1   ,  6.700000000000000e+00,  9.668840580278944e+00,  3.489999999999993e-02,  1.266726244178576e+00,  1.851408715203178e+00,  1.543025612677354e-01
Ir1Mo3      ,  8.031000000000001e+00,  9.504649437770309e+00,  5.413000000000000e-01,  1.123676229197511e+00,  1.583223137914152e+00,  2.056845374980836e-01
N1V1        ,  8.528333333499999e+00,  8.005746720433779e+00,  0.000000000000000e+00,  1.088868535359907e+00,  4.663149276954353e-01,  1.965947632112976e+01
C1Ta1       ,  8.637499999999999e+00,  6.883236664550401e+00,  3.220000000000000e-01,  1.768801371892161e+00,  1.004116365617564e+00,  2.076511431938532e+00
Re3W1       ,  8.733333332999999e+00,  1.052711410525071e+01,  1.619999999999999e-02,  1.646797443235987e+00,  1.754822074856497e+00,  5.127702296093048e-02
Hf1N1       ,  8.830000000000000e+00,  4.143146569356572e+00,  0.000000000000000e+00,  1.836869770114145e+00,  8.509562479261139e-01,  2.924673546231340e+00
Nb0.75Si0.25,  9.000000000000000e+00,  7.797204834603567e+00,  7.700000000000000e-01,  1.165046581466487e+00,  1.138421947078910e+00,  1.835084933371403e+00
Ta1B2       ,  9.500000000000000e+00,  5.646011317122493e+00,  2.695000000000000e-01,  1.419030227396631e+00,  9.597699101349482e-01,  4.129795616113745e+00
Nb3Pt1      ,  9.516428571000001e+00,  1.170725657550303e+01,  5.842999999999999e-01,  1.430710569598828e+00,  1.608264529139501e+00,  2.070395472212936e-01
N1Zr1       ,  9.850000000000000e+00,  4.904147402490983e+00,  0.000000000000000e+00,  1.475619668192199e+00,  8.450694946520850e-01,  6.831650650772412e+00
C1I1Y1      ,  9.917500000000000e+00,  6.651111679180739e+00,  4.021999999999999e-01,  1.798748383984547e+00,  9.646662290801257e-01,  1.349945878752604e+00
C1Nb1       ,  1.002500000000000e+01,  1.065422546840998e+01,  8.930000000000000e-01,  1.344333037603671e+00,  9.254855011586057e-01,  6.451634609885815e+00
C1Mo1       ,  1.015200000000000e+01,  8.436662605756448e+00,  7.460000000000000e-01,  1.256932744357998e+00,  5.808785733563704e-01,  1.037876059636019e+01
Nb1Ru3      ,  1.350000000000000e+01,  5.756493505596960e+00,  9.322999999999999e-01,  9.999090683039646e-01,  9.045449112469409e-01,  2.112929431853869e+00
Mo1Ni1P1    ,  1.550000000000000e+01,  3.694026566874705e+00,  6.894000000000000e-01,  9.822710580802029e-01,  7.124309977292844e-01,  4.399226472546725e+00
Nb3Sn1      ,  1.670900000000000e+01,  9.565388757586332e+00,  8.163000000000000e-01,  1.072626392365451e+00,  1.430227032921702e+00,  3.492083621434963e-01
Ga0.25Nb0.75,  1.816296296333330e+01,  1.705186159229106e+01,  4.483000000000000e-01,  1.141229304259985e+00,  2.373013666985209e+00,  6.788389459364830e-02
B2Mg0.98    ,  3.840000000000000e+01,  3.583144334907856e+01,  4.619999999999999e-02,  6.967198658082591e-01,  8.861670793209724e-01,  5.529707356275277e+01
