Repository: HerzainR/Superconductivity-through-interpretable-ML

# Describing-superconductivity-through-interpretable-AI

## Description
This repository contains the data analysis and visualization for the modeling of the critical temperature of conventional superconductors using the SISSO (Sure Independence Screening and Sparsifying Operator) artificial intelligence approach. It is intended to support the reproducibility of the results presented in the associated study.

## Repository structure 
The repository contains different folders with particular pieces of information. These are the following

1. Dataset: The data.csv file in this folder is the data used as input for all the SISSO studies. 
2. SISSO_raw_data: This folder has all the SISSO runs used for our Cross-Validation studies, and the tuning of the hyperparameters Rung and model dimension (1-5). 
3. Data_analysis: Here, the Jupiter Notebook superconductivity_SISSO.ipynb allows the reproduction of the main results presented in the main manuscript.

File: 2_SISSO_raw_data/Parametric/rung_1/3_operator/sub_exp_mult/LOOCV_data/run_35/models/train_dim_5_model_3.dat
# c0 + a0 * (ThermalCond_mean * L_avg) + a1 * (at_mass_wtd_mean * w_log) + a2 * (w_log / lambda) + a3 * ((PE_std-5.123290e-01) * (lambda3-2.282742e+00)) + a4 * (w_log^3)
# Property Label: $Tc_{exp}$; Unit of the Property: K
# RMSE: 2.26002810795784; Max AE: 7.14246311487619
# Coefficients
# Task   a0                      a1                      a2                      a3                      a4                      c0
# all ,  4.960063371774470e-03,  2.196359247284855e+00, -1.643257619987227e+02, -2.178340472386157e+00,  2.136224702284149e+05,  2.456138824596093e+00, 
# Feature Rung, Units, and Expressions
# 0;  1; AA * W * mK^-1;                                   37|4|mult; (ThermalCond_mean * L_avg); $\left(ThermalCond_{mean} L_{avg}\right)$; (ThermalCond_mean .* L_avg); (newdata$ThermalCond_mean * newdata$L_avg); ThermalCond_mean,L_avg
# 1;  1; eV * g * mol^-1;                                  8|1|mult; (at_mass_wtd_mean * w_log); $\left(at_{mass, wtd, mean} w_{log}\right)$; (at_mass_wtd_mean .* w_log); (newdata$at_mass_wtd_mean * newdata$w_log); at_mass_wtd_mean,w_log
# 2;  1; eV;                                               1|0|div; (w_log / lambda); $\left(\frac{ w_{log} }{ lambda } \right)$; (w_log ./ lambda); (newdata$w_log / newdata$lambda); w_log,lambda
# 3;  1; Unitless;                                         29|3|mult:-5.1232904046953e-01,-2.2827424953722e+00; ((PE_std-5.123290e-01) * (lambda3-2.282742e+00)); $\left(\left(PE_{std}-5.123e-01\right) * \left(lambda3-2.283e+00\right)\right)$; ((PE_std-5.123290e-01) .* (lambda3-2.282742e+00)); ((newdata$PE_std-5.123290e-01) * (newdata$lambda3-2.282742e+00)); PE_std,lambda3
# 4;  1; eV^3;                                             1|cb; (w_log^3); $\left(w_{log}^3\right)$; (w_log).^3; (newdata$w_log)^3; w_log
# Number of Samples Per Task
# Task, n_samples               
# all , 80                    

# Sample ID , Property Value        ,  Property Value (EST) ,  Feature 0 Value      ,  Feature 1 Value      ,  Feature 2 Value      ,  Feature 3 Value      ,  Feature 4 Value      
C8Cs1       ,  6.750000000000000e-02,  2.197149450687784e+00,  4.640768000000000e+02,  6.661108299999999e-01,  5.850279329608938e-02, -8.063511289509580e-01,  1.794357303199999e-05
Se2Ta1      ,  1.250000000000000e-01,  1.780286126693986e+00,  1.916595160000000e+02,  5.218904460000000e-01,  1.003693243536824e-03,  1.206830557128644e+00,  9.861112800000000e-08
Ti1         ,  1.620000000000000e-01, -2.332098919106917e+00,  8.632323000000000e+01,  9.669133999999999e-01,  4.070939137444579e-02,  1.106924033418905e+00,  8.242407999999999e-06
B1Mo1       ,  2.500000000000000e-01,  2.516796839606450e+00,  3.344900000000000e+02,  1.553372550000000e+00,  5.001718803712616e-02,  9.434735646310702e-01,  2.464217100000000e-05
Al1Hf1Ni2   ,  3.700000000000000e-01,  2.893213523605183e+00,  4.954867913600000e+02,  8.846210560000000e-01,  1.857942024071876e-02,  5.470588388082054e-01,  1.316532736000000e-06
Pt1Te1      ,  5.900000000000000e-01,  2.988632191192525e+00,  1.752600000000000e+02,  1.235879720000000e+00,  9.401080019636722e-03,  7.356137765579810e-01,  4.494550960000001e-07
Sb1V3       ,  6.500000000000000e-01,  9.873713393425312e-02,  1.332355250000000e+02,  1.416855504000000e+00,  4.013221854948473e-02,  6.490135288898322e-01,  8.792838143999999e-06
Al1Ni2Zr1   ,  6.899999999999999e-01,  3.649399055959496e+00,  4.976296272900000e+02,  5.047524320000000e-01,  9.591494124230554e-03,  4.324214742412019e-01,  6.294227929999998e-07
Rh1Te2      ,  7.550000000000000e-01,  1.919707977907085e-01,  4.934097000000000e+02,  1.443165165000000e+00,  3.766355140186916e-02,  9.500978030508362e-01,  1.767172329000000e-06
Zr1         ,  9.966666670000000e-01,  6.621632734411752e-01,  8.688198000000000e+01,  1.163080500000000e+00,  1.849970980847359e-02,  1.001794114314558e+00,  2.072671874999999e-06
Be2Ta3      ,  1.000000000000000e+00,  1.206123055667248e+00,  6.669370500000000e+02,  1.771221144000000e+00,  4.241203330647327e-02,  1.064989106466812e+00,  3.936827538999999e-06
C1Si1       ,  1.075000000000000e+00,  8.217463114876191e+00,  4.138880000000000e+02,  8.037283290000001e-01,  6.680553241126480e-02,  3.871402823612271e-01,  6.443297272900001e-05
Nb3Sb1      ,  1.100000000000000e+00,  3.014408214090348e+00,  2.041689000000000e+02,  1.824182756000000e+00,  2.743149653718759e-02,  5.717050553959374e-01,  6.048464248000001e-06
Nb1O1       ,  1.380000000000000e+00,  3.242846584245571e+00,  1.132370522700000e+02,  1.362411558000000e+00,  4.880998829496684e-02, -8.756986219102132e-01,  1.566253000800000e-05
Sb1         ,  1.416666667000000e+00,  3.036836630520281e+00,  7.348800000000000e+01,  1.125062400000000e+00,  8.372598767669446e-03,  4.808886857075684e-01,  7.888890240000000e-07
Sb1Sn1      ,  1.430000000000000e+00,  2.414966289063638e+00,  1.948760700000000e+02,  9.414400500000000e-01,  9.119496855345912e-03,  7.709959438361292e-01,  4.800486870000000e-07
S2Ta1       ,  1.488116666500000e+00,  4.110357112825820e+00,  1.769064625000000e+02,  8.112144689999999e-01,  4.647135904155747e-03,  2.068046579031282e-01,  9.791466569999998e-07
B2C2Y1      ,  1.800000000000000e+00,  3.226738305280518e+00,  2.898571200000000e+02,  9.668691140000000e-01,  7.831299040976460e-02, -7.776389764991734e-02,  4.638436885699999e-05
Re2Y1       ,  1.830000000000000e+00,  3.644705871948833e+00,  2.114436000000000e+02,  2.102081011000000e+00,  2.569548872180451e-02,  3.674352402430168e-01,  2.554497863000000e-06
S1Y1        ,  1.900000000000000e+00,  2.506915046183136e+00,  3.358468800000000e+01,  8.661580879999999e-01,  2.040467369620975e-02, -3.247941573983329e-01,  2.936493567999999e-06
Ga2Pt1      ,  1.900000000000000e+00,  2.773985915273828e+00,  2.112516000000000e+02,  8.831592000000000e-01,  1.021408305390766e-02,  5.037772139232973e-01,  4.967930880000000e-07
Mo0.5Rh0.5  ,  1.940000000000000e+00,  3.574778835629125e+00,  5.720466000000000e+02,  1.765837728000000e+00,  2.902909447531873e-02,  9.289673723032125e-01,  5.601816576000001e-06
Pd2Sc1Sn1   ,  2.122500000000000e+00,  4.245782433730002e+00,  2.364450870600000e+02,  8.998827250000000e-01,  1.160700913583945e-02, -2.057933336231876e-01,  4.654843749999999e-07
Be2Nb1      ,  2.150000000000000e+00, -2.232406684643684e-01,  5.588088000000000e+02,  9.292294970000000e-01,  5.192148760330578e-02,  1.078886968254049e+00,  1.587001969700000e-05
In1Te1      ,  2.206000000000000e+00,  2.711750455250270e+00,  1.848410000000000e+02,  6.678615900000000e-01,  6.044317683194383e-03,  5.373696084258208e-01,  1.672841510000000e-07
C2Cl2Y2     ,  2.300000000000000e+00,  3.553254775119323e+00,  3.039269194000000e+02,  3.200130560000000e-01,  4.961240310077520e-03,  1.710112234504129e-01,  3.489136640000000e-07
Be2Nb3      ,  2.300000000000000e+00,  3.540337961350089e-01,  6.601908000000001e+02,  1.150177806000000e+00,  4.310498220640570e-02,  1.090076871664614e+00,  7.278825672000002e-06
Pb1Pd2Sc1   ,  2.400000000000000e+00,  4.397919734460277e+00,  1.909001000000000e+02,  3.939737400000000e-01,  3.420957868203097e-03, -3.152871615102708e-01,  2.314912500000000e-08
As1Pt1Sr1   ,  2.425000000000000e+00,  4.789920993721662e+00,  3.030412069800000e+02,  9.834701250000001e-01,  1.111710012127746e-02, -1.732963571671366e-01,  5.615156250000001e-07
Bi1Nb3      ,  2.516666667000000e+00,  2.895369496361505e+00,  1.644643000000000e+02,  1.739868323000000e+00,  2.136867325546571e-02,  6.001027367226716e-01,  2.905841483000000e-06
Re1         ,  2.581333333000000e+00,  4.555409757452720e+00,  1.590672000000000e+02,  2.623656630000000e+00,  1.831773270930837e-02,  9.363492026849802e-01,  2.797260929000000e-06
Hf1In1Pd2   ,  2.630000000000000e+00,  3.654179297122888e+00,  2.712761000000000e+02,  9.135899199999999e-01,  9.953129307968017e-03,  2.749445057070793e-01,  3.763670480000000e-07
Nb3Rh1      ,  2.742333333000000e+00,  4.265013802561271e+00,  5.206590000000000e+02,  1.648619136000000e+00,  2.873295643498503e-02,  3.558978109835818e-01,  5.159780352000000e-06
Ga1Ni2Zr1   ,  2.870000000000000e+00,  3.660284539312732e+00,  2.028862455100000e+02,  3.597441100000000e-01,  3.906309029089536e-03, -9.216573346092855e-03,  1.381884130000000e-07
N1Ni3Zn1    ,  3.000000000000000e+00,  3.628791512939848e+00,  2.559874017000000e+02,  5.436337760000001e-01,  6.265088618029795e-03,  2.381995102343843e-01,  1.204550144000000e-06
Pt0.25V0.75 ,  3.102500000000000e+00,  5.842995689977627e+00,  2.437173700000000e+02,  1.870877421000000e+00,  2.150569886022796e-02,  2.401825234032858e-01,  9.952248951000003e-06
C2Y1        ,  3.150000000000000e+00,  2.630941504323077e+00,  3.145336199999999e+02,  8.503418160000000e-01,  3.900880676912451e-02, -3.188582600790441e-01,  1.152785997900000e-05
Pb1Pd2Y1    ,  3.215000000000000e+00,  3.236778135993121e+00,  1.983349800000000e+02,  8.206754250000000e-01,  1.207865168539326e-02,  3.585380784383888e-02,  2.683361250000000e-07
In1Sb1      ,  3.320000000000000e+00,  4.467567944695794e+00,  2.261245000000000e+02,  7.286602400000000e-01,  4.672330097087379e-03, -3.345967012560333e-03,  2.337448960000000e-07
Bi2K1       ,  3.575000000000000e+00,  5.341666697318188e+00,  3.595374000000000e+02,  7.724297100000000e-01,  5.556164383561644e-03, -1.335178298790111e-01,  1.303238430000000e-07
Al1Hf1Pd2   ,  3.621666666500000e+00,  5.573485790882370e+00,  4.939110000000000e+02,  4.298110590000000e-01,  2.886438654399888e-03, -8.400099932248482e-02,  6.942653100000000e-08
Hg0.5In0.5  ,  3.810000000000000e+00,  8.451694813979751e+00,  2.174559450000000e+02,  3.737608500000000e-01,  1.228297486395439e-03, -1.971704994539528e+00,  1.331205300000000e-08
C1W2        ,  3.835000000000000e+00,  5.712158996590785e+00,  5.598777000000000e+02,  2.409770944000000e+00,  2.747871265694906e-02,  8.138218833397088e-01,  6.902411264000002e-06
C1Ga1Mo2    ,  3.900000000000000e+00,  5.288792923926286e+00,  6.546028792000001e+02,  1.215617268000000e+00,  2.131973605278944e-02,  3.578249000581654e-01,  5.611284433000001e-06
Ba1Ge3      ,  4.000000000000000e+00,  4.456206150021666e+00,  2.405637000000000e+02,  8.773864840000000e-01,  8.531951640759931e-03, -3.479515231807833e-02,  9.644302719999999e-07
Bi2Rb1      ,  4.250000000000000e+00,  4.169579208278985e+00,  2.217534000000000e+02,  1.011891285000000e+00,  1.260188087774295e-02, -1.905249946041042e-01,  2.192562270000000e-07
Ba1Sn3      ,  4.300000000000000e+00,  3.200201505487764e+00,  2.801655900000000e+02,  1.078203982000000e+00,  1.986815185269379e-02, -4.982198394623957e-02,  6.676276239999998e-07
Rh1Se2      ,  4.350000000000000e+00,  3.617524949286278e+00,  4.504837820000000e+02,  1.232939656000000e+00,  1.781854737371199e-02,  6.711787456019850e-01,  2.851206632000000e-06
Al1Au2Sc1   ,  4.400000000000000e+00,  8.095997008270707e+00,  8.744673135200001e+02,  6.853522500000001e-01,  5.183788878416589e-03, -2.860367774757545e-01,  1.212873750000000e-07
B2Nb1       ,  4.597500000000000e+00,  3.673693755913982e+00,  1.279921500000000e+02,  1.167806899000000e+00,  4.193283070596299e-02,  5.538239432200993e-01,  2.862453437900000e-05
Pb3Y1       ,  4.720000000000000e+00,  4.646240627454891e+00,  1.252643400000000e+02,  1.088850445000000e+00,  5.991594174567492e-03, -5.171005536773684e-02,  2.303463970000000e-07
Bi2Cs1      ,  4.750000000000000e+00,  4.259851877344255e+00,  1.494174000000000e+02,  1.094387716000000e+00,  1.134589758233390e-02, -2.194892067769041e-01,  2.117087360000000e-07
Al1Si1Sr1   ,  4.750000000000000e+00,  4.514048245217942e+00,  6.122059999999999e+02,  5.493445650000000e-01,  1.291512915129151e-02,  1.799948074771850e-01,  1.540798875000000e-06
Pd2Sn1Y1    ,  4.814444444333330e+00,  3.843088192818976e+00,  2.455977690300000e+02,  5.108540400000000e-01,  4.578426754592557e-03,  1.034818267485209e-01,  1.147912560000000e-07
Br2C2Y2     ,  5.050000000000000e+00,  4.435566432814944e+00,  3.149756160000000e+02,  8.818013050000000e-01,  1.886524822695036e-02, -4.184348672044619e-01,  3.131359847000001e-06
Ir1Mo1      ,  5.325000000000000e+00,  4.850915574480638e+00,  5.754712499999999e+02,  2.717414809999999e+00,  3.404946741289042e-02,  1.040194025248232e+00,  6.708494455999999e-06
N1Ti1       ,  5.387500000000000e+00,  6.019673132275606e+00,  3.257296848000000e+01,  1.040407947000000e+00,  4.880986937590712e-02, -4.648041817928689e-01,  3.803475314700000e-05
Ga1         ,  5.527454545000000e+00,  3.246890175480619e+00,  1.127491000000000e+02,  4.336770600000000e-01,  4.721779397251955e-03, -1.607434735420691e-03,  2.406418480000000e-07
B6Y1        ,  5.692857143000000e+00,  3.160762304164745e+00,  9.003982000000001e+01,  1.129124360000000e-01,  3.114773966791904e-03, -2.262512997098949e-01,  1.357967440000000e-07
Bi3Sr1      ,  5.700000000000000e+00,  4.174925929802392e+00,  1.071560000000000e+02,  9.878808590000000e-01,  6.716871128385765e-03, -3.910043376508951e-02,  1.691123770000000e-07
Ba1Bi3      ,  5.745000000000000e+00,  3.959800064330157e+00,  6.585540000000000e+01,  7.585363869999999e-01,  2.951014643573924e-03,  8.007434543768323e-03,  6.257077299999998e-08
Nb1S2       ,  5.821818182000000e+00,  4.189078185865706e+00,  1.652005785000000e+02,  7.103365770000000e-01,  7.969227155273666e-03, -5.927416853033681e-02,  2.498846293000000e-06
C1Mo2       ,  6.021666667000000e+00,  1.780795535047531e+00,  4.967316000000000e+02,  1.741396524000000e+00,  5.506125080593166e-02,  6.924127581585849e-01,  1.681656832800000e-05
Rh2Sr1      ,  6.200000000000000e+00,  5.763675344917321e+00,  4.981587500000001e+02,  6.641319370000000e-01,  6.438460079651052e-03, -1.694391919865728e-01,  3.130468390000000e-07
Pb1         ,  6.470100000000000e+00,  3.222427433803931e+00,  2.231810000000000e+02,  1.067080000000000e+00,  5.789769533445756e-03,  8.089483401914223e-01,  1.365908750000000e-07
Sn1Ta3      ,  6.692500000000000e+00,  8.842925766551648e+00,  3.250000199999999e+02,  1.281760100000000e+00,  4.169580889869263e-03, -1.168454732242366e+00,  4.654843749999999e-07
Ag1B2       ,  6.700000000000000e+00,  2.947199772357354e+00,  7.584600500000000e+02,  8.071555800000001e-01,  2.730325594977369e-02,  8.970337609255454e-01,  6.539203000000002e-06
Nb1Se2      ,  6.814619048000000e+00,  5.394787076013659e+00,  1.738506500000000e+02,  7.884998230000000e-01,  4.060804409611575e-03, -3.822489079677286e-01,  8.385618069999998e-07
Li1Pb1      ,  7.200000000000000e+00,  4.323835444182215e+00,  2.104320000000000e+02,  6.584835750000000e-01,  8.050791988480167e-03, -2.988220784532812e-01,  2.326083750000000e-07
Tc1         ,  7.794166667000000e+00,  4.221882140973698e+00,  1.663263000000000e+02,  1.383760000000000e+00,  1.199762086838304e-02,  3.343574568428782e-01,  2.815166528000000e-06
P1Ru1Zr1    ,  8.496153846000000e+00,  4.634209699476912e+00,  2.633593957500000e+02,  9.801364229999999e-01,  1.040859875128428e-02,  2.686526952993732e-02,  2.284322013000000e-06
C1Ta1       ,  8.637499999999999e+00,  6.310365078335219e+00,  3.089846500000000e+02,  2.238319760000000e+00,  3.234351038617036e-02, -2.424819345303092e-02,  1.248716800000000e-05
Hf1N1       ,  8.830000000000000e+00,  7.108043886603255e+00,  3.660066039000000e+01,  2.351299552000000e+00,  3.186383200730403e-02, -6.552719739299735e-01,  1.458043230700000e-05
N1Zr1       ,  9.850000000000000e+00,  6.473824681645854e+00,  3.654990414000000e+01,  1.587376448000000e+00,  4.229044014578077e-02, -6.578125892638548e-01,  2.746160591300000e-05
C2I2Y2      ,  9.917500000000000e+00,  3.907592403580922e+00,  3.266541901700000e+02,  4.920931439999999e-01,  3.951460454905787e-03,  3.022414047851973e-01,  2.720977919999999e-07
C1Mo1       ,  1.015200000000000e+01,  7.280756699674653e+00,  7.721883000000000e+02,  8.577485560000001e-01,  1.166324133881386e-02, -7.808119184386111e-02,  4.012099469000001e-06
Mo3Os1      ,  1.102250000000000e+01,  8.096648890629078e+00,  5.609283500000000e+02,  1.705550400000000e+00,  1.052903416217812e-02, -1.017779539920564e-01,  2.905841483000000e-06
C6Ca        ,  1.130300000000000e+01,  8.212750675071284e+00,  8.627500000000000e+02,  4.850946840000000e-01,  4.002643754130866e-02, -4.858893964012788e-01,  2.776307795200001e-05
Nb3Sn1      ,  1.670900000000000e+01,  1.424931728334008e+01,  3.170393100000000e+02,  1.030335201000000e+00,  4.310416493474105e-03, -3.868884131020683e+00,  1.115157653000000e-06
B2Mg0.98    ,  3.840000000000000e+01,  3.714522253801916e+01,  2.998919000000000e+02,  9.313995599999999e-01,  9.915254237288135e-02,  3.022783065529378e-01,  2.251996007040000e-04
